Repository: Demigodofa/Flange-Helper

﻿# Flange Helper (Android)

Flange Helper is a phone/tablet app that collects flange‑assembly data, performs calculations, captures optional signatures and photos, and exports a PDF report. This repo is the Android implementation, designed to be visually consistent with the MaterialGuardian app so the suite feels familiar across products.

## Current State (What’s Done)

- Git repo initialized and synced to GitHub on `main`.
- Starter UI flow implemented:
  - Splash sequence with fade transitions:
    - “Brought to you by:”
    - Welders Helper logo + “Welders Helper”
    - Fade into start screen
  - Start screen styled to match MaterialGuardian (logo, primary button, divider, empty state).
  - Job creation/edit flow with persistent storage.
  - Flange form flow with extensive fields and torque pass checklist.
- Storage usage meter on the start screen (750 MB budget).
- Reference data file added for torque calculation and allowable stress tables.
- Bolt tightening sequences added to reference data (clockwise numbering; populated for all even counts 4–88).
- Tightening sequence display wired into the flange form (numbering rule + sequence list).
- Gasket logic added (defaults/allowed % yield, warnings, retorque guidance, and specified‑torque requirement for RTJ).
- Nut pairing rules + warnings added (with override acknowledgement and report output).
- Washer used dropdown + notes/warnings panel added.
- Photo capture flow added (up to 4 photos with keep/retake/exit and thumbnails).
- Signature capture added for contractor + facility reps.
- PDF export implemented (single form per page, photo page when photos exist, signature boxes, units and pass ranges).
- Adaptive app icon assets generated and wired.
- Reference data parsing and torque math centralized in `FlangeMath`.
- Unit test + instrumentation test added (round‑trip storage + math).

## Key Files and Why They Exist

### App Flow
- `app/src/main/java/com/kevin/flangejointassembly/MainActivity.kt`
  - App entry. Controls splash → start screen → job detail → flange form.

### Splash Screen
- `app/src/main/java/com/kevin/flangejointassembly/ui/SplashScreen.kt`
  - In‑app splash animation with the two‑phase fade.

### Start Screen (MaterialGuardian‑style)
- `app/src/main/java/com/kevin/flangejointassembly/ui/StartScreen.kt`
  - Logo, primary CTA button, divider, empty state, storage meter, and job list.

### Job Detail Screen
- `app/src/main/java/com/kevin/flangejointassembly/ui/JobDetailScreen.kt`
  - Shows job info and launches new flange forms.

### Flange Form
- `app/src/main/java/com/kevin/flangejointassembly/ui/FlangeFormScreen.kt`
  - Main report form with torque calculation inputs, QA checks, and pass checklist.

### Data Models & Storage
- `app/src/main/java/com/kevin/flangejointassembly/ui/JobModels.kt`
  - Job + flange form data structures.
- `app/src/main/java/com/kevin/flangejointassembly/ui/JobStorage.kt`
  - JSON persistence for jobs + forms in app‑private storage.

### Reference Data (Torque Calculation)
- `app/src/main/assets/flange_reference.json`
  - Diameter/TPI lookup, tensile stress area, allowable stress values, gasket defaults, bolt sequences.
- `app/src/main/java/com/kevin/flangejointassembly/ui/ReferenceData.kt`
  - Loads reference data and exposes helpers for torque calculation.
- `app/src/main/java/com/kevin/flangejointassembly/ui/FlangeMath.kt`
  - Central torque/diameter utilities, bolt sequence fallback, and stress lookup.
- `app/src/main/java/com/kevin/flangejointassembly/ui/NutPairingConfig.kt`
  - Loads nut‑pairing rules and evaluates mismatch warnings.

### Header / Back Button Style
- `app/src/main/java/com/kevin/flangejointassembly/ui/components/FlangeHeader.kt`
  - Circular back button + right‑aligned logo, matching MaterialGuardian.

### Design Tokens
- `app/src/main/java/com/kevin/flangejointassembly/ui/DesignTokens.kt`
  - Shared colors and UI tokens for consistent styling.

### Theme / Colors
- `app/src/main/java/com/kevin/flangejointassembly/ui/theme/Color.kt`
- `app/src/main/java/com/kevin/flangejointassembly/ui/theme/Theme.kt`
  - Overrides the default Compose palette to match the suite colors.

## Branding Assets

### Flange Helper Logo (in‑app use)
- `assets/branding/Flange Helper.png` — master PNG.
- `assets/branding/exports/` — generated sizes for Android and iOS.
- `app/src/main/res/drawable/flange_helper_512.png` — in‑app logo used on start screen.

### Welders Helper Splash Logo (splash only)
- `assets/branding/Welders Helper MAIN Program.png` — master PNG.
- `app/src/main/res/drawable/welders_helper_main_program.png` — drawable used by splash sequence.

## Asset Generation

- Script: `scripts/generate_icons.py`
  - Generates icon sizes from `assets/branding/Flange Helper.png`.
  - Output: `assets/branding/exports/`.

File: reports/Bolt_AllInOne.csv
grade,dia_min_in,dia_max_in,Sy_ksi,Su_ksi,allowable_S_ksi_by_tempF,missing_flags
A193_B7,0.0,2.5,105,125,100-550: 25.0; 600: 23.6; 650: 21.0; 700: 16.3; 750: 12.5,
A193_B7,2.501,4.0,105,125,100-550: 23.0; 600: 22.2; 650: 20.0; 700: 16.3; 750: 12.5,
A193_B7,2.625,4.0,95,115,100-550: 23.0; 600: 22.2; 650: 20.0; 700: 16.3; 750: 12.5,
A193_B7,4.001,7.0,105,125,100-600: 18.8; 650: 18.0; 700: 16.3; 750: 12.5,
A193_B7,4.125,7.0,75,100,100-600: 18.8; 650: 18.0; 700: 16.3; 750: 12.5,
A193_B16,0.0,2.5,105,125,NO_ALLOWABLE_DATA,NO_ALLOWABLE_DATA
A193_B16,2.501,4.0,105,125,100-900: 18.8; 950: 17.7; 1000: 17.3,
A193_B16,2.625,4.0,95,110,100-900: 18.8; 950: 17.7; 1000: 17.3,
A193_B16,4.001,8.0,105,125,100: 18.8; 150: 16.7; 200: 15.0; 250: 13.8; 300: 12.9; 350: 12.1; 400: 12.0; 450: 11.8; 500: 11.5; 550: 11.2; 600: 11.0; 650: 10.8,
A193_B16,4.125,7.0,85,100,100: 18.8; 150: 16.7; 200: 15.0; 250: 13.8; 300: 12.9; 350: 12.1; 400: 12.0; 450: 11.8; 500: 11.5; 550: 11.2; 600: 11.0; 650: 10.8,
A193_B8_Class1_304,0.0,999.0,30,75,NO_ALLOWABLE_DATA,NO_ALLOWABLE_DATA
A193_B8M_Class1_316,0.0,999.0,30,75,100: 18.8; 150: 17.7; 200: 15.6; 250: 14.3; 300: 13.3; 350: 12.6; 400: 12.3; 450: 12.1; 500: 11.9; 550: 11.7; 600: 11.6; 650: 11.5; 950: 11.4; 1000: 11.3,
A320_L7,0.0,2.5,105,125,100-550: 25.0; 600: 23.6; 650: 21.0,
A193_B7M,0.0,2.5,80,100,100-600: 20.0; 650: 18.5; 700: 16.3; 750: 12.5,
A193_B7M,0.0,4.0,80,100,NO_ALLOWABLE_DATA,NO_ALLOWABLE_DATA
A193_B7M,4.125,7.0,75,100,NO_ALLOWABLE_DATA,NO_ALLOWABLE_DATA
A320_L7M,0.0,2.5,80,100,100-600: 20.0; 650: 18.5; 700: 16.3; 750: 12.5,
A453_660_ClassA,0.0,999.0,PLACEHOLDER_ksi_from_spec,PLACEHOLDER_ksi_from_spec,950: 21.3; 1000: 21.3,Sy_placeholder;Su_placeholder
A453_660_ClassB,0.0,999.0,PLACEHOLDER_ksi_from_spec,PLACEHOLDER_ksi_from_spec,950: 21.3; 1000: 21.3,Sy_placeholder;Su_placeholder
A453_660_ClassC,0.0,999.0,PLACEHOLDER_ksi_from_spec,PLACEHOLDER_ksi_from_spec,NO_ALLOWABLE_DATA,Sy_placeholder;Su_placeholder;NO_ALLOWABLE_DATA
A453_660_ClassD,0.0,999.0,PLACEHOLDER_ksi_from_spec,PLACEHOLDER_ksi_from_spec,NO_ALLOWABLE_DATA,Sy_placeholder;Su_placeholder;NO_ALLOWABLE_DATA

File: reports/Bolt_AllInOne_Clean.csv
spec,grade,class,grade_key,dia_min_in,dia_max_in,Sy_ksi,Su_ksi,max_temp_F,missing_flags,T100F,T150F,T200F,T250F,T300F,T350F,T400F,T450F,T500F,T550F,T600F,T650F,T700F,T750F,T950F,T1000F,T1050F,T1100F,T1150F,T1200F,T1250F,T1300F,T1350F,T1400F,T1450F,T1500F
A/SA-193,B7,,A193_B7,0.0,2.5,105.0,125.0,1000,,25.0,25.0,25.0,25.0,25.0,25.0,25.0,25.0,25.0,25.0,23.6,21.0,16.3,12.5,8.5,4.5,,,,,,,,,,
A/SA-193,B7,,A193_B7,2.501,4.0,95.0,115.0,1000,,23.0,23.0,23.0,23.0,23.0,23.0,23.0,23.0,23.0,23.0,22.2,20.0,16.3,12.5,8.5,4.5,,,,,,,,,,
A/SA-193,B7,,A193_B7,4.001,7.0,75.0,100.0,1000,,18.8,18.8,18.8,18.8,18.8,18.8,18.8,18.8,18.8,18.8,18.8,18.0,16.3,12.5,8.5,4.5,,,,,,,,,,
A/SA-193,B16,,A193_B16,0.0,2.5,105.0,125.0,1100,,25.0,25.0,25.0,25.0,25.0,25.0,25.0,25.0,25.0,25.0,25.0,25.0,23.5,20.5,16.0,11.0,6.3,2.8,,,,,,,,
A/SA-193,B16,,A193_B16,2.501,4.0,95.0,110.0,1100,,22.0,22.0,22.0,22.0,22.0,22.0,22.0,22.0,22.0,22.0,22.0,21.0,18.5,NOT_AVAILABLE,15.3,11.0,6.3,2.8,,,,,,,,
A/SA-193,B16,,A193_B16,4.001,8.0,85.0,100.0,1100,,20.0,20.0,20.0,20.0,20.0,20.0,20.0,20.0,20.0,20.0,20.0,20.0,18.8,16.7,14.3,11.0,6.3,2.8,,,,,,,,
A/SA-193,B8,Class 1 (304),A193_B8_Class1_304,0.0,1000000000.0,30.0,75.0,1500,,18.8,16.7,15.0,13.8,12.9,12.1,12.0,11.8,11.5,11.2,11.0,10.8,NOT_AVAILABLE,NOT_AVAILABLE,10.6,10.4,10.1,9.8,7.7,6.0,4.7,3.7,2.9,2.3,1.8,1.4
A/SA-193,B8M,Class 1 (316),A193_B8M_Class1_316,0.0,1000000000.0,30.0,75.0,1500,,18.8,17.7,15.6,14.3,13.3,12.6,12.3,12.1,11.9,11.7,11.6,11.5,NOT_AVAILABLE,NOT_AVAILABLE,11.4,11.3,11.2,11.0,9.8,7.4,5.5,4.1,3.1,2.3,1.7,1.3
A/SA-320,L7,,A320_L7,0.0,2.5,105.0,125.0,650,,25.0,25.0,25.0,25.0,25.0,25.0,25.0,25.0,25.0,25.0,23.6,21.0,,,,,,,,,,,,,,
A/SA-193,B7M,,A193_B7M,0.0,2.5,80.0,100.0,1000,,20.0,20.0,20.0,20.0,20.0,20.0,20.0,20.0,20.0,20.0,20.0,18.5,16.3,12.5,8.5,4.5,,,,,,,,,,
A/SA-320,L7M,,A320_L7M,0.0,2.5,80.0,100.0,1000,,20.0,20.0,20.0,20.0,20.0,20.0,20.0,20.0,20.0,20.0,20.0,18.5,16.3,12.5,8.5,4.5,,,,,,,,,,
A/SA-453,660,Class A,A453_660_ClassA,0.0,1000000000.0,85.0,130.0,1000,,21.3,21.3,21.3,21.3,21.3,21.3,21.3,21.3,21.3,21.3,21.3,21.3,NOT_AVAILABLE,NOT_AVAILABLE,21.3,21.3,,,,,,,,,,
A/SA-453,660,Class B,A453_660_ClassB,0.0,1000000000.0,85.0,130.0,1000,,21.3,21.3,21.3,21.3,21.3,21.3,21.3,21.3,21.3,21.3,21.3,21.3,NOT_AVAILABLE,NOT_AVAILABLE,21.3,21.3,,,,,,,,,,
A/SA-453,660,Class C,A453_660_ClassC,0.0,999.0,PLACEHOLDER_ksi_from_spec,PLACEHOLDER_ksi_from_spec,,Sy_placeholder;Su_placeholder;NO_ALLOWABLE_DATA,NOT_AVAILABLE,NOT_AVAILABLE,NOT_AVAILABLE,NOT_AVAILABLE,NOT_AVAILABLE,NOT_AVAILABLE,NOT_AVAILABLE,NOT_AVAILABLE,NOT_AVAILABLE,NOT_AVAILABLE,NOT_AVAILABLE,NOT_AVAILABLE,NOT_AVAILABLE,NOT_AVAILABLE,NOT_AVAILABLE,NOT_AVAILABLE,NOT_AVAILABLE,NOT_AVAILABLE,NOT_AVAILABLE,NOT_AVAILABLE,NOT_AVAILABLE,NOT_AVAILABLE,NOT_AVAILABLE,NOT_AVAILABLE,NOT_AVAILABLE,NOT_AVAILABLE
A/SA-453,660,Class D,A453_660_ClassD,0.0,999.0,PLACEHOLDER_ksi_from_spec,PLACEHOLDER_ksi_from_spec,,Sy_placeholder;Su_placeholder;NO_ALLOWABLE_DATA,NOT_AVAILABLE,NOT_AVAILABLE,NOT_AVAILABLE,NOT_AVAILABLE,NOT_AVAILABLE,NOT_AVAILABLE,NOT_AVAILABLE,NOT_AVAILABLE,NOT_AVAILABLE,NOT_AVAILABLE,NOT_AVAILABLE,NOT_AVAILABLE,NOT_AVAILABLE,NOT_AVAILABLE,NOT_AVAILABLE,NOT_AVAILABLE,NOT_AVAILABLE,NOT_AVAILABLE,NOT_AVAILABLE,NOT_AVAILABLE,NOT_AVAILABLE,NOT_AVAILABLE,NOT_AVAILABLE,NOT_AVAILABLE,NOT_AVAILABLE,NOT_AVAILABLE

File: reports/Bolt_AllowableStress_Temp.csv
grade_key,dia_min_in,dia_max_in,temp_min_F,temp_max_F,S_ksi,missing
A193_B7,0.0,2.5,100,550,25.0,
A193_B7,0.0,2.5,600,600,23.6,
A193_B7,0.0,2.5,650,650,21.0,
A193_B7,0.0,2.5,700,700,16.3,
A193_B7,0.0,2.5,750,750,12.5,
A193_B7,2.501,4.0,100,550,23.0,
A193_B7,2.501,4.0,600,600,22.2,
A193_B7,2.501,4.0,650,650,20.0,
A193_B7,2.501,4.0,700,700,16.3,
A193_B7,2.501,4.0,750,750,12.5,
A193_B7,4.001,7.0,100,600,18.8,
A193_B7,4.001,7.0,650,650,18.0,
A193_B7,4.001,7.0,700,700,16.3,
A193_B7,4.001,7.0,750,750,12.5,
A193_B16,2.501,4.0,100,900,18.8,
A193_B16,2.501,4.0,950,950,17.7,
A193_B16,2.501,4.0,1000,1000,17.3,
A193_B16,4.001,8.0,100,100,18.8,
A193_B16,4.001,8.0,150,150,16.7,
A193_B16,4.001,8.0,200,200,15.0,
A193_B16,4.001,8.0,250,250,13.8,
A193_B16,4.001,8.0,300,300,12.9,
A193_B16,4.001,8.0,350,350,12.1,
A193_B16,4.001,8.0,400,400,12.0,
A193_B16,4.001,8.0,450,450,11.8,
A193_B16,4.001,8.0,500,500,11.5,
A193_B16,4.001,8.0,550,550,11.2,
A193_B16,4.001,8.0,600,600,11.0,
A193_B16,4.001,8.0,650,650,10.8,
A193_B8_Class1_304,,,,,,NO_ALLOWABLE_DATA
A193_B8M_Class1_316,0.0,999.0,100,100,18.8,
A193_B8M_Class1_316,0.0,999.0,150,150,17.7,
A193_B8M_Class1_316,0.0,999.0,200,200,15.6,
A193_B8M_Class1_316,0.0,999.0,250,250,14.3,
A193_B8M_Class1_316,0.0,999.0,300,300,13.3,
A193_B8M_Class1_316,0.0,999.0,350,350,12.6,
A193_B8M_Class1_316,0.0,999.0,400,400,12.3,
A193_B8M_Class1_316,0.0,999.0,450,450,12.1,
A193_B8M_Class1_316,0.0,999.0,500,500,11.9,
A193_B8M_Class1_316,0.0,999.0,550,550,11.7,
A193_B8M_Class1_316,0.0,999.0,600,600,11.6,
A193_B8M_Class1_316,0.0,999.0,650,650,11.5,
A193_B8M_Class1_316,0.0,999.0,950,950,11.4,
A193_B8M_Class1_316,0.0,999.0,1000,1000,11.3,
A320_L7,0.0,2.5,100,550,25.0,
A320_L7,0.0,2.5,600,600,23.6,
A320_L7,0.0,2.5,650,650,21.0,
A193_B7M,0.0,2.5,100,600,20.0,
A193_B7M,0.0,2.5,650,650,18.5,
A193_B7M,0.0,2.5,700,700,16.3,
A193_B7M,0.0,2.5,750,750,12.5,
A320_L7M,0.0,2.5,100,600,20.0,
A320_L7M,0.0,2.5,650,650,18.5,
A320_L7M,0.0,2.5,700,700,16.3,
A320_L7M,0.0,2.5,750,750,12.5,
A453_660_ClassA,0.0,999.0,950,950,21.3,
A453_660_ClassA,0.0,999.0,1000,1000,21.3,
A453_660_ClassB,0.0,999.0,950,950,21.3,
A453_660_ClassB,0.0,999.0,1000,1000,21.3,
A453_660_ClassC,,,,,,NO_ALLOWABLE_DATA
A453_660_ClassD,,,,,,NO_ALLOWABLE_DATA
